Repository: Taotaole-max/Chemistry

# Chemistry

化学计算与仿真代码

## 项目结构

```
Chemistry/
├── data/           # 输入/输出数据文件
├── src/            # 计算/仿真脚本
├── requirements.txt
└── README.md
```

## 环境准备

```bash
pip install -r requirements.txt
```

## 学习资料

[AI for Chemistry 学习指导](docs/AI_FOR_CHEMISTRY_GUIDE.md) —— 机器学习 + 化学材料科学的入门路线图，含精选仓库、课程和 2026 前沿论文。

# Figure source code — CM3254 Biopolymers review

**Every figure in the report is generated by the Python code in this folder** —
Matplotlib for the plots and schematics, RDKit for the chemical structures. No image
was generated by an AI image model, downloaded, or traced from another source. This is
the approach the project brief asks for ("you are welcome to draw them to suit your
report"). Anyone — including the marker — can run `make_all.py` and get byte-for-byte
the same figures.

An AI assistant (Claude) was used to help *write* this plotting code; that is declared
on the first page of the report. The chemistry, the data, and the output were checked
by the authors.

## How to reproduce

```bash
pip install -r ../requirements.txt      # matplotlib, numpy, rdkit
python make_all.py                       # writes 8 figures to output/  (SVG + 600-dpi PNG)
```

`make_all.py` runs each figure script in turn. The two `verify_*.py` scripts run first
and **abort the build if any stereochemistry check fails**, so a wrong structure can
never be silently produced.

## The 8 figures

| Report | Script | What it draws |
|---|---|---|
| Fig 1 | `fig1_classification.py` | classification tree (backbone chemistry × origin) |
| Fig 2 | `fig7_causality_chain.py` | structure → property causal chain, one row per family |
| Fig 3 | `fig_repeat_units_all.py` | 13-panel grid of repeat units (RDKit from SMILES) |
| Fig 4 | `fig_higher_order_all.py` | 6-panel grid of chain / secondary / tertiary structure |
| Fig 5 | `fig_property_maps.py` | (a) Tg/Tm/Td + processing windows, (b) modulus–elongation map |
| Fig 6 | `fig9_dispersity.py` | dispersity Đ across families |
| Fig 7 | `fig6_degradation.py` | ester hydrolysis + enzymatic degradation, 2 panels |
| Fig 8 | `fig8_nr_sbr_comparison.py` | NR vs SBR: 3 repeat units + chain-scale strain crystallisation |

### Shared / helper modules (imported, not run directly)

- `style.py` — one place for figure width (170 mm), fonts, the colour-blind-checked
  5-colour palette, the shared `draw_mol()` molecule renderer, and `save()`.
- `fig2_repeat_units.py`, `fig12_appendix_monomers.py` — hold the verified SMILES + names
  (`PANELS`) that Fig 3 and Fig 8 import.
- `fig13_appendix_chain_structures.py` — the hand-drawn panel functions Fig 4 imports.
- `fig4_thermal_windows.py`, `fig5_property_map.py` — each exposes a `draw(ax)` that
  `fig_property_maps.py` calls to build the two panels of Fig 5.

## Data

- `data/thermal_properties.csv`, `data/mechanical_properties.csv` — the numbers behind
  Fig 5. **These values are still teaching-level order-of-magnitude ranges.** Each row's
  `ref` column points at the reference it should come from (mostly ref [11], the
  de Beukelaer et al. 2022 comparative review, plus [5], [10], [12], [42], [43]); the
  full text of [11] was not accessible while drafting, so every row still needs to be
  checked line-by-line against a primary source and marked non-provisional. The report
  states this openly under Table 2.
- All chemical structures come from SMILES strings that are checked by
  `verify_stereochemistry.py` / `verify_appendix_stereochemistry.py` against the expected
  CIP labels and cis/trans geometry. The **one** structure not fully cross-checked is
  alginate G (α-L-guluronic acid): its absolute configuration is verified only as "the
  C5 epimer of M", a literature-established relationship — flagged in Fig 3's caption.

File: projects/biopolymers-review/figures/data/SOURCE_de_Beukelaer_2022_ref11.md
# Ref [11] de Beukelaer et al. 2022, Polym. Test. 116, 107803 — 实测数据摘录

开放全文：https://edepot.wur.nl/579301 （Wageningen 机构库，PDF）
本文是我们 Table 2 / Fig 5 大部分数值的主来源。注意：**本文只测了 DSC(Tg/Tm) + HDT + 拉伸/弯曲/冲击 + OTR/WVTR，没有 TGA，所以没有 Td（分解温度）——Td 另找 [5]（PHB）/[42][44]（PLA）。**

测试条件：注塑样条（LDPE 例外，另附薄片数据）；DSC 10 °C/min；拉伸按 ISO 527。

## Table 6 —— 热性质（°C）

| Polymer | Tg | Tm (n.o.=无) | HDT-B (0.45 MPa) |
|---|---|---|---|
| CA（醋酸纤维素） | 118 | 231 | 90.5 |
| PLA | 51 | 145 | 53.9 |
| PHB | 5 | 182 | 138.4 |
| PHBV2（2 mol% HV） | 6 | 180 | 141.7 |
| PHBH6（PHBHHx 6%） | 3 | 152 | 97.5 |
| PHBH11（PHBHHx 11%） | 1 | 121 | 65.8 |
| PBS | −30 | 118 | 84.5 |
| PBSA | −47 | 92 | 53.5 |
| PBAT | −25 | 121 | 39.4 |
| PCL | −62 | 70 | 55 |
| PGA | 44 | 230 | 199.2 |
| TPS blend（商用淀粉共混） | 50 | 149 | 47 |
| PET | 76 | 245 | 72.5 |
| PP | −4 | 166 | 90 |
| LDPE | <−90 | 116 | 43.4 |
| PTT | 46 | 232 | 53.5 |

## Table 3 —— 拉伸性质（注塑样条，ISO 527）

列：Young's modulus (MPa) | yield strength (MPa) | elong. at yield (%) | tensile strength (MPa) | **elongation at break (%)**

| Polymer | E (MPa) | σ_break (MPa) | ε_break (%) |
|---|---|---|---|
| PLA | 3435 [86] | 74.4 | **7.8 [2]** |
| PHB | 3510 [39] | 43.9 | **1.6 [0.1]** |
| PHBV2 (2% HV) | 3469 [59] | 40.2 | **~2.5** |
| PHBH6 (6%) | 1546 | 31.3 | 15 [5] |
| PHBH11 (11%) | 796 | 19.8 | 12 [3] |
| PBS | 631 [10] | 42.2 | **275 [14]** |
| PBSA | 285 | 29.5 | 405 |
| PBAT | 80 [2] | 23.4 | 486 [32] |
| PCL | 445 | 30.9 | 1247 |
| PGA | 7311 [353] | ~141 | 4.3 |
| TPS blend | 1446 [23] | 30.2 | **5.8 [1.9]** |
| PET | 2273 [34] | 59.4 | **736 [106]** |
| PP | 1729 [18] | 39.4 | **140 [110]** |
| LDPE (注塑) | 254 [8] | 21.6 | **40 [3]**  （薄片样 393%）|
| PTT | 2014 | 58.3 | 493 |
| HDPE | 924 | 24.5 | 617 |
| PA10.10 | 1374 | 48.3 | 58 |

## 我们 CSV 与本文的差异（核对结论）

- **PBS / PET / LDPE / PP**：CSV 区间已覆盖本文实测值，一致。✅
- **PLA(PLLA)**：CSV E 2.5–4.0 GPa、ε 3–10% 覆盖本文（3.44 GPa / 7.8%）。✅
  但 CSV 的 Tm 175 °C、Tg 60 °C 与本文（145 / 51）不符——本文那支 PLA 结晶度/牌号不同。
  PLLA 文献 Tm 常见 170–180、Tg 55–60，可保留但 ref 应改指 [42]/[43] 而不是 [11]。
- **PHB**：CSV Tg 4 / Tm 175 vs 本文 5 / 182。Tm 建议改 178–182。ε_break：本文 1.6%，
  CSV 下限 2% 略高，可改 1.5–8。
- **PHBV（20% HV）/ 热塑性淀粉**：本文测的是 2% HV 和商用淀粉共混，**牌号和我们写的不是一回事**，
  数值不能直接引 [11]。这两行要么改成本文的牌号，要么给一个高 HV / 甘油增塑 TPS 的专门引用。
- **纤维素、壳聚糖、丝素、天然橡胶**：本文没有，仍需各自的文献（[35][36] / [39] / [8] / [10]）。
