Repository: Taotaole-max/Chemistry

# Chemistry

化学计算与仿真代码

## 项目结构

```
Chemistry/
├── data/           # 输入/输出数据文件
├── src/            # 计算/仿真脚本
├── requirements.txt
└── README.md
```

## 环境准备

```bash
pip install -r requirements.txt
```

## 学习资料

[AI for Chemistry 学习指导](docs/AI_FOR_CHEMISTRY_GUIDE.md) —— 机器学习 + 化学材料科学的入门路线图，含精选仓库、课程和 2026 前沿论文。

# Figure source code — CM3254 Biopolymers review

**Every figure in the report is generated by the Python code in this folder** —
Matplotlib for the plots and schematics, RDKit for the chemical structures. No image
was generated by an AI image model, downloaded, or traced from another source. This is
the approach the project brief asks for ("you are welcome to draw them to suit your
report"). Anyone — including the marker — can run `make_all.py` and get byte-for-byte
the same figures.

An AI assistant (Claude) was used to help *write* this plotting code; that is declared
on the first page of the report. The chemistry, the data, and the output were checked
by the authors.

## How to reproduce

```bash
pip install -r ../requirements.txt      # matplotlib, numpy, rdkit
python make_all.py                       # writes 8 figures to output/  (SVG + 600-dpi PNG)
```

`make_all.py` runs each figure script in turn. The two `verify_*.py` scripts run first
and **abort the build if any stereochemistry check fails**, so a wrong structure can
never be silently produced.

## The 8 figures

| Report | Script | What it draws |
|---|---|---|
| Fig 1 | `fig1_classification.py` | classification tree (backbone chemistry × origin) |
| Fig 2 | `fig7_causality_chain.py` | structure → property causal chain, one row per family |
| Fig 3 | `fig_repeat_units_all.py` | 13-panel grid of repeat units (RDKit from SMILES) |
| Fig 4 | `fig_higher_order_all.py` | 6-panel grid of chain / secondary / tertiary structure |
| Fig 5 | `fig_property_maps.py` | (a) Tg/Tm/Td + processing windows, (b) modulus–elongation map |
| Fig 6 | `fig9_dispersity.py` | dispersity Đ across families |
| Fig 7 | `fig6_degradation.py` | ester hydrolysis + enzymatic degradation, 2 panels |
| Fig 8 | `fig8_nr_sbr_comparison.py` | NR vs SBR: 3 repeat units + chain-scale strain crystallisation |

### Shared / helper modules (imported, not run directly)

- `style.py` — one place for figure width (170 mm), fonts, the colour-blind-checked
  5-colour palette, the shared `draw_mol()` molecule renderer, and `save()`.
- `fig2_repeat_units.py`, `fig12_appendix_monomers.py` — hold the verified SMILES + names
  (`PANELS`) that Fig 3 and Fig 8 import.
- `fig13_appendix_chain_structures.py` — the hand-drawn panel functions Fig 4 imports.
- `fig4_thermal_windows.py`, `fig5_property_map.py` — each exposes a `draw(ax)` that
  `fig_property_maps.py` calls to build the two panels of Fig 5.

## Data

- `data/thermal_properties.csv`, `data/mechanical_properties.csv` — the numbers behind
  Fig 5. **These values are still teaching-level order-of-magnitude ranges.** Each row's
  `ref` column points at the reference it should come from (mostly ref [11], the
  de Beukelaer et al. 2022 comparative review, plus [5], [10], [12], [42], [43]); the
  full text of [11] was not accessible while drafting, so every row still needs to be
  checked line-by-line against a primary source and marked non-provisional. The report
  states this openly under Table 2.
- All chemical structures come from SMILES strings that are checked by
  `verify_stereochemistry.py` / `verify_appendix_stereochemistry.py` against the expected
  CIP labels and cis/trans geometry. The **one** structure not fully cross-checked is
  alginate G (α-L-guluronic acid): its absolute configuration is verified only as "the
  C5 epimer of M", a literature-established relationship — flagged in Fig 3's caption.

File: projects/biopolymers-review/figures/data/mechanical_properties.csv
# Fig 4b 用数据：拉伸模量与断裂伸长率的文献区间
#
# !!! 数值是教科书量级的常见区间。2026-08-29：de Beukelaer [11] 全文已核对，PBS/PET/LDPE/PP/PHB
#     的注塑件拉伸数据落在本表区间内（[11] Table 3）；PHB 下限按 [11] 的 1.6% 从 2 调到 1.5。
#     PLA 行指向 [42]/[43]（高结晶 PLLA），天然橡胶指向 [10]（SIC 机理，非数值本身）。
#     2026-08-30 核实：[11] 没测纤维素/壳聚糖/丝素/天然橡胶，这四行的 ref 去掉 [11]，只留各自文献。
#     热塑性淀粉：[11] 测的是商用 TPS 共混料（E ~1.4 GPa、ε ~6%），本表区间是更宽的甘油增塑
#     流延膜文献范围，两者试样形态不同。
#     生物聚合物力学数据分散度大，取值时注意：
#     - 试样形态（纤维 / 流延膜 / 注塑件）差别可达一个数量级；
#     - 含水量与增塑剂含量必须随数据一起报告，尤其淀粉和壳聚糖；
#     - 结晶度与热历史（退火、拉伸取向）同样决定数值。
#     所以图上画的是区间椭圆而不是单点——单点会假装这类材料有确定值。
#
# label_pos 只影响标注位置，不是数据。
material,class,E_min_GPa,E_max_GPa,eps_min_pct,eps_max_pct,form,label_pos,ref
Cellulose (Lyocell fibre),polysaccharide,10,30,8,15,regenerated fibre,above,[36]
Thermoplastic starch,polysaccharide,0.02,1.0,20,100,glycerol-plasticised film,below,[11]
Chitosan film,polysaccharide,1.0,4.0,3,30,solvent-cast film,right,[39]
Silk fibroin fibre,protein,5,17,15,30,degummed fibre,right,[8]
PHB,polyester,1.5,4.0,1.5,8,injection moulded,left,"[11,43] -- [11] Table 3: E 3.5 GPa, eps_break 1.6%"
PHBV,polyester,0.8,2.5,5,25,injection moulded,below,[11]
PLLA,polyester,2.5,4.0,3,10,injection moulded,above,"[42,43]"
PBS,polyester,0.3,0.7,200,500,film,above,[12]
Natural rubber,other,0.001,0.005,500,800,vulcanised,above,[10]
LDPE,petro,0.15,0.35,200,600,film,below,[11]
PP,petro,1.1,1.6,100,600,injection moulded,right,[11]
PET,petro,2.0,4.0,50,300,injection moulded,right,[11]
